Repository: OxfordInterfacesLab/TandemFlow

# TandemFlow

## Overview

`TandemFlow` contains a collection of simulation codes and parameter files for different solar cell architectures. The simulations are carried out using the `ChargeTransport.jl`. 

These codes are used internally at the Energy and Interface Materials Lab at the University of Oxford.

# PerovskiteTMMlite.jl

A small, dependency-light **transfer-matrix-method (TMM)** optics package for
multilayer thin-film solar cells (perovskite and perovskite/silicon tandems),
written in Julia.

It computes, for an arbitrary stack of coherent thin films:

- **R(λ), T(λ)** — reflectance and transmittance into the back medium,
- **per-layer absorptance A_i(λ)** — useful vs parasitic absorption,
- **G(x, λ)** — spatially- and spectrally-resolved carrier-generation rate.

The optical core is a Julia translation of the coherent-TMM routines in
Steven Byrnes' Python [`tmm`](https://github.com/sbyrnes321/tmm) library
(physics/derivations: [arXiv:1603.02720](https://arxiv.org/abs/1603.02720)).
It is the optical front-end used to feed carrier generation into a
drift-diffusion (ChargeTransport.jl) EQE model; that coupling lives in a
separate pipeline and is **not** part of this repository.

## Quickstart

```julia
using PerovskiteTMMlite

stack = build_stack1()                 # air/MgF2/ITO/SnO2/C60/CsFAPbIBr/ITO_inter/Si
λ     = collect(300.0:5.0:1000.0)      # nm
x_nm  = collect(0.0:5.0:1000.0)        # depth grid (nm from front face)

res = compute_G_matrix(stack, λ, x_nm) # NamedTuple: (G, A_per_layer, R, T)

res.R                                  # reflectance,  length(λ)
res.T                                  # transmittance into Si, length(λ)
res.A_per_layer[stack.active_layer, :] # perovskite absorptance A_pvk(λ)
res.G                                  # generation matrix, size (length(x_nm), length(λ))
```

A single-wavelength TMM call, if you want the raw field solution:

```julia
n_list = layer_nk_at(stack, 500.0)     # Vector{ComplexF64}, one index per layer
coh    = coh_tmm("s", n_list, stack.d_nm, 0.0, 500.0)
coh["R"], coh["T"]
absorp_in_each_layer(coh)              # per-layer absorptance at 500 nm
```

## Examples

See [`examples/`](examples/) for four runnable scripts (R/T/A spectra,
per-layer absorption, G(x,λ) profiles/heatmap, and a three-stack comparison).
Each writes a PNG and a CSV to `examples/outputs/`.

```bash
julia --project=. examples/run_all.jl
```

## Bundled stacks

| Builder | Stack | Back medium |
|---------|-------|-------------|
| `build_stack1()`    | air / MgF2(100) / ITO(50) / SnO2(15) / C60(20) / CsFAPbIBr(800) / ITO_inter(15) / Si | silicon (∞) |
| `build_stack2()`    | …/ CsFAPbIBr(800) / spiro-TTB(50) / ITO_inter(15) / Si | silicon (∞) |
| `build_stack1_Ag()` | …/ CsFAPbIBr(800) / Ag | silver (∞) |

Perovskite is layer 6 in every stack. `n,k` data (250–1450 nm) for MgF2, ITO,
SnO2, C60, CsFAPbIBr, spiro-TTB, Si and Ag live in `data/nk/`; the AM1.5G
reference spectrum is in `data/AM15G.csv`.

## Public API

```
Optics       coh_tmm, absorp_in_each_layer, position_resolved,
             interface_r, interface_t
Materials    NKData, load_nk_data, interpolate_nk, load_and_interp
Stacks       Stack, build_stack1, build_stack2, build_stack1_Ag,
             layer_nk_at, layer_starts_nm

## Data & units

- Wavelengths and layer thicknesses are in **nanometres** throughout the TMM
  (Byrnes' convention: pick one length unit and stay consistent).
- `n,k` CSVs are three columns `wl,n,k` with `wl` in nm.
- `compute_G_matrix` returns `G` in `1/nm` per unit incident photon flux when
  `photon_flux = 1`; pass a photon-flux vector (photons·m⁻²·s⁻¹) to obtain a
  rate. `tmm_generation_slice` returns SI `carriers·m⁻³·s⁻¹` for coupling to a
  device solver.

File: PerovskiteTMMlite/data/nk/Ag.csv
wl,n,k
250,1.313279,1.389656
260,1.345077,1.388477
270,1.384583,1.365736
280,1.41,1.299518
290,1.396,1.1919
300,1.345294,0.984859
310,1.145,0.640857
320,0.823196,0.401237
330,0.256486,0.769946
340,0.146818,1.070864
350,0.114359,1.319564
360,0.087299,1.519759
370,0.066912,1.688963
380,0.052206,1.841169
390,0.05,1.974126
400,0.05,2.103522
410,0.05,2.232453
420,0.046105,2.347843
430,0.040291,2.456564
440,0.04,2.552809
450,0.04,2.648397
460,0.044439,2.751107
470,0.049317,2.854522
480,0.05,2.947629
490,0.05,3.039057
500,0.05,3.130884
510,0.05,3.223284
520,0.05,3.315684
530,0.053285,3.410072
540,0.056895,3.504657
550,0.059582,3.597367
560,0.056597,3.678561
570,0.053612,3.759755
580,0.050627,3.840949
590,0.052277,3.924934
600,0.055159,4.00966
610,0.05804,4.094386
620,0.059251,4.176806
630,0.056909,4.254323
640,0.054567,4.331841
650,0.052225,4.409358
660,0.049889,4.486944
670,0.047667,4.565833
680,0.045444,4.644722
690,0.043222,4.723611
700,0.041,4.8025
710,0.038932,4.881146
720,0.03699,4.959592
730,0.035049,5.038039
740,0.033107,5.116485
750,0.031165,5.194932
760,0.030614,5.2718
770,0.032151,5.346301
780,0.033687,5.420802
790,0.035223,5.495303
800,0.036759,5.569803
810,0.038295,5.644304
820,0.039831,5.718805
830,0.04,5.800434
840,0.04,5.882945
850,0.04,5.965456
860,0.04,6.047966
870,0.04,6.130477
880,0.04,6.212987
890,0.04,6.295498
900,0.04,6.37113
910,0.04,6.445043
920,0.04,6.518957
930,0.04,6.59287
940,0.04,6.666783
950,0.04,6.740696
960,0.04,6.814609
970,0.04,6.888522
980,0.04,6.962435
990,0.04,7.038327
1000,0.04,7.115538
1010,0.04,7.19275
1020,0.04,7.269962
1030,0.04,7.347173
1040,0.04,7.424385
1050,0.04,7.501596
1060,0.04,7.578808
1070,0.04,7.656019
1080,0.04,7.733231
1090,0.040781,7.811141
1100,0.044688,7.891844
1110,0.048594,7.972547
1120,0.0525,8.05325
1130,0.056406,8.133953
1140,0.060312,8.214656
1150,0.064219,8.295359
1160,0.068125,8.376062
1170,0.072031,8.456766
1180,0.075937,8.537469
1190,0.079844,8.618172
1200,0.08375,8.698875
1210,0.087656,8.779578
1220,0.090904,8.856746
1230,0.093164,8.92861
1240,0.095424,9.000475
1250,0.097684,9.072339
1260,0.099944,9.144203
1270,0.102203,9.216068
1280,0.104463,9.287932
1290,0.106723,9.359797
1300,0.108983,9.431661
1310,0.111243,9.503525
1320,0.113503,9.57539
1330,0.115763,9.647254
1340,0.118023,9.719119
1350,0.120282,9.790983
1360,0.122542,9.862847
1370,0.124802,9.934712
1380,0.127062,10.006576
1390,0.129322,10.078441
1400,0.130645,10.156452
1410,0.131567,10.237097
1420,0.132488,10.317742
1430,0.13341,10.398387
1440,0.134332,10.479032
1450,0.135253,10.559677

File: PerovskiteTMMlite/data/nk/C60.csv
wl,n,k
250,1.294,0.779
260,1.471,1.060
270,1.806,1.174
280,2.106,1.042
290,2.214,0.813
300,2.182,0.640
310,2.096,0.554
320,1.999,0.552
330,1.934,0.639
340,1.993,0.792
350,2.216,0.836
360,2.381,0.676
370,2.388,0.502
380,2.334,0.397
390,2.273,0.342
400,2.218,0.317
410,2.171,0.312
420,2.134,0.326
430,2.113,0.364
440,2.140,0.414
450,2.204,0.407
460,2.224,0.369
470,2.228,0.353
480,2.243,0.347
490,2.270,0.335
500,2.302,0.309
510,2.328,0.266
520,2.339,0.212
530,2.332,0.159
540,2.311,0.114
550,2.283,0.080
560,2.253,0.057
570,2.225,0.042
580,2.200,0.033
590,2.178,0.029
600,2.160,0.027
610,2.146,0.026
620,2.134,0.025
630,2.123,0.024
640,2.113,0.023
650,2.105,0.022
660,2.097,0.021
670,2.090,0.021
680,2.083,0.020
690,2.077,0.019
700,2.072,0.019
710,2.066,0.018
720,2.061,0.017
730,2.057,0.017
740,2.053,0.016
750,2.049,0.016
760,2.045,0.015
770,2.041,0.015
780,2.038,0.015
790,2.034,0.014
800,2.031,0.014
810,2.028,0.013
820,2.026,0.013
830,2.023,0.013
840,2.020,0.012
850,2.018,0.012
860,2.016,0.012
870,2.014,0.011
880,2.011,0.011
890,2.009,0.011
900,2.007,0.011
910,2.006,0.010
920,2.004,0.010
930,2.002,0.010
940,2.000,0.010
950,1.999,0.009
960,1.997,0.009
970,1.996,0.009
980,1.994,0.009
990,1.993,0.009
1000,1.992,0.008
1010,1.990,0.008
1020,1.989,0.008
1030,1.988,0.008
1040,1.987,0.008
1050,1.986,0.007
1060,1.984,0.007
1070,1.983,0.007
1080,1.982,0.007
1090,1.981,0.007
1100,1.980,0.007
1110,1.980,0.007
1120,1.979,0.006
1130,1.978,0.006
1140,1.977,0.006
1150,1.976,0.006
1160,1.975,0.006
1170,1.974,0.006
1180,1.974,0.006
1190,1.973,0.006
1200,1.972,0.005
1210,1.971,0.005
1220,1.971,0.005
1230,1.970,0.005
1240,1.969,0.005
1250,1.969,0.005
1260,1.968,0.005
1270,1.967,0.005
1280,1.966,0.005
1290,1.966,0.004
1300,1.965,0.004
1310,1.964,0.004
1320,1.963,0.004
1330,1.963,0.004
1340,1.962,0.004
1350,1.961,0.004
1360,1.961,0.004
1370,1.960,0.003
1380,1.959,0.003
1390,1.958,0.003
1400,1.958,0.003
1410,1.957,0.003
1420,1.956,0.003
1430,1.955,0.003
1440,1.955,0.003
1450,1.954,0.003

File: PerovskiteTMMlite/data/nk/CsFAPbIBr.csv
wl,n,k
250,1.659,0.632
260,1.662,0.660
270,1.661,0.692
280,1.661,0.732
290,1.665,0.784
300,1.691,0.832
310,1.730,0.916
320,1.819,0.988
330,1.920,1.039
340,2.060,1.037
350,2.162,1.012
360,2.251,0.969
370,2.329,0.900
380,2.388,0.801
390,2.414,0.720
400,2.401,0.657
410,2.378,0.614
420,2.358,0.600
430,2.355,0.597
440,2.368,0.598
450,2.396,0.595
460,2.432,0.573
470,2.463,0.541
480,2.484,0.500
490,2.497,0.459
500,2.502,0.418
510,2.502,0.385
520,2.499,0.357
530,2.492,0.336
540,2.471,0.318
550,2.430,0.301
560,2.409,0.284
570,2.399,0.269
580,2.393,0.254
590,2.386,0.241
600,2.380,0.232
610,2.374,0.223
620,2.368,0.212
630,2.362,0.206
640,2.356,0.202
650,2.351,0.198
660,2.347,0.194
670,2.346,0.192
680,2.329,0.190
690,2.309,0.187
700,2.334,0.167
710,2.378,0.120
720,2.376,0.067
730,2.347,0.036
740,2.319,0.023
750,2.297,0.018
760,2.283,0.014
770,2.269,0.010
780,2.256,0.009
790,2.244,0.007
800,2.233,0.005
810,2.222,0.002
820,2.212,0.000
830,2.202,0.000
840,2.193,0.000
850,2.184,0.000
860,2.175,0.000
870,2.167,0.000
880,2.160,0.000
890,2.153,0.000
900,2.146,0.000
910,2.139,0.000
920,2.133,0.000
930,2.127,0.000
940,2.121,0.000
950,2.115,0.000
960,2.110,0.000
970,2.105,0.000
980,2.100,0.000
990,2.095,0.000
1000,2.091,0.000
1010,2.087,0.000
1020,2.082,0.000
1030,2.079,0.000
1040,2.075,0.000
1050,2.071,0.000
1060,2.068,0.000
1070,2.064,0.000
1080,2.061,0.000
1090,2.058,0.000
1100,2.055,0.000
1110,2.052,0.000
1120,2.049,0.000
1130,2.046,0.000
1140,2.043,0.000
1150,2.041,0.000
1160,2.038,0.000
1170,2.036,0.000
1180,2.034,0.000
1190,2.032,0.000
1200,2.029,0.000
1210,2.027,0.000
1220,2.025,0.000
1230,2.023,0.000
1240,2.021,0.000
1250,2.020,0.000
1260,2.018,0.000
1270,2.016,0.000
1280,2.014,0.000
1290,2.013,0.000
1300,2.011,0.000
1310,2.010,0.000
1320,2.008,0.000
1330,2.007,0.000
1340,2.005,0.000
1350,2.004,0.000
1360,2.003,0.000
1370,2.001,0.000
1380,2.000,0.000
1390,1.999,0.000
1400,1.998,0.000
1410,1.996,0.000
1420,1.995,0.000
1430,1.994,0.000
1440,1.993,0.000
1450,1.992,0.000

File: PerovskiteTMMlite/data/nk/ITO.csv
wl,n,k
250,2.294,0.344
260,2.279,0.297
270,2.262,0.254
280,2.244,0.216
290,2.224,0.182
300,2.202,0.151
310,2.181,0.124
320,2.158,0.101
330,2.135,0.080
340,2.113,0.062
350,2.090,0.047
360,2.067,0.034
370,2.045,0.024
380,2.023,0.016
390,2.002,0.010
400,1.982,0.006
410,1.963,0.004
420,1.946,0.004
430,1.931,0.004
440,1.918,0.005
450,1.905,0.005
460,1.893,0.005
470,1.882,0.006
480,1.871,0.006
490,1.860,0.007
500,1.850,0.007
510,1.840,0.008
520,1.830,0.008
530,1.820,0.009
540,1.811,0.009
550,1.801,0.010
560,1.792,0.010
570,1.783,0.011
580,1.773,0.012
590,1.764,0.012
600,1.755,0.013
610,1.746,0.014
620,1.737,0.015
630,1.728,0.015
640,1.719,0.016
650,1.709,0.017
660,1.700,0.018
670,1.691,0.019
680,1.681,0.020
690,1.672,0.021
700,1.662,0.022
710,1.653,0.023
720,1.643,0.024
730,1.633,0.025
740,1.623,0.026
750,1.613,0.028
760,1.603,0.029
770,1.592,0.030
780,1.582,0.032
790,1.571,0.033
800,1.561,0.035
810,1.550,0.036
820,1.539,0.038
830,1.528,0.040
840,1.516,0.041
850,1.505,0.043
860,1.493,0.045
870,1.482,0.047
880,1.470,0.049
890,1.457,0.051
900,1.445,0.053
910,1.432,0.056
920,1.420,0.058
930,1.407,0.060
940,1.393,0.063
950,1.380,0.066
960,1.366,0.068
970,1.352,0.071
980,1.338,0.074
990,1.324,0.077
1000,1.309,0.081
1010,1.294,0.084
1020,1.279,0.088
1030,1.264,0.091
1040,1.248,0.095
1050,1.232,0.099
1060,1.215,0.103
1070,1.199,0.108
1080,1.182,0.112
1090,1.164,0.117
1100,1.147,0.122
1110,1.128,0.128
1120,1.110,0.133
1130,1.091,0.139
1140,1.072,0.145
1150,1.052,0.152
1160,1.032,0.159
1170,1.011,0.166
1180,0.990,0.174
1190,0.969,0.183
1200,0.947,0.192
1210,0.925,0.201
1220,0.902,0.211
1230,0.878,0.222
1240,0.854,0.234
1250,0.830,0.247
1260,0.805,0.260
1270,0.780,0.275
1280,0.755,0.291
1290,0.729,0.308
1300,0.704,0.327
1310,0.678,0.347
1320,0.653,0.369
1330,0.628,0.392
1340,0.604,0.417
1350,0.580,0.443
1360,0.558,0.471
1370,0.537,0.500
1380,0.518,0.530
1390,0.500,0.560
1400,0.484,0.591
1410,0.469,0.623
1420,0.456,0.654
1430,0.444,0.686
1440,0.434,0.717
1450,0.424,0.748

File: PerovskiteTMMlite/data/nk/MgF2.csv
wl,n,k
250,1.379,0.000
260,1.378,0.000
270,1.377,0.000
280,1.376,0.000
290,1.375,0.000
300,1.374,0.000
310,1.373,0.000
320,1.372,0.000
330,1.371,0.000
340,1.370,0.000
350,1.370,0.000
360,1.369,0.000
370,1.368,0.000
380,1.367,0.000
390,1.367,0.000
400,1.366,0.000
410,1.366,0.000
420,1.365,0.000
430,1.364,0.000
440,1.364,0.000
450,1.363,0.000
460,1.363,0.000
470,1.363,0.000
480,1.362,0.000
490,1.362,0.000
500,1.361,0.000
510,1.361,0.000
520,1.361,0.000
530,1.360,0.000
540,1.360,0.000
550,1.360,0.000
560,1.360,0.000
570,1.359,0.000
580,1.359,0.000
590,1.359,0.000
600,1.359,0.000
610,1.358,0.000
620,1.358,0.000
630,1.358,0.000
640,1.358,0.000
650,1.358,0.000
660,1.357,0.000
670,1.357,0.000
680,1.357,0.000
690,1.357,0.000
700,1.357,0.000
710,1.357,0.000
720,1.356,0.000
730,1.356,0.000
740,1.356,0.000
750,1.356,0.000
760,1.356,0.000
770,1.356,0.000
780,1.356,0.000
790,1.356,0.000
800,1.356,0.000
810,1.355,0.000
820,1.355,0.000
830,1.355,0.000
840,1.355,0.000
850,1.355,0.000
860,1.355,0.000
870,1.355,0.000
880,1.355,0.000
890,1.355,0.000
900,1.355,0.000
910,1.355,0.000
920,1.355,0.000
930,1.354,0.000
940,1.354,0.000
950,1.354,0.000
960,1.354,0.000
970,1.354,0.000
980,1.354,0.000
990,1.354,0.000
1000,1.354,0.000
1010,1.354,0.000
1020,1.354,0.000
1030,1.354,0.000
1040,1.354,0.000
1050,1.354,0.000
1060,1.354,0.000
1070,1.354,0.000
1080,1.354,0.000
1090,1.354,0.000
1100,1.354,0.000
1110,1.354,0.000
1120,1.353,0.000
1130,1.353,0.000
1140,1.353,0.000
1150,1.353,0.000
1160,1.353,0.000
1170,1.353,0.000
1180,1.353,0.000
1190,1.353,0.000
1200,1.353,0.000
1210,1.353,0.000
1220,1.353,0.000
1230,1.353,0.000
1240,1.353,0.000
1250,1.353,0.000
1260,1.353,0.000
1270,1.353,0.000
1280,1.353,0.000
1290,1.353,0.000
1300,1.353,0.000
1310,1.353,0.000
1320,1.353,0.000
1330,1.353,0.000
1340,1.353,0.000
1350,1.353,0.000
1360,1.353,0.000
1370,1.353,0.000
1380,1.353,0.000
1390,1.353,0.000
1400,1.353,0.000
1410,1.353,0.000
1420,1.353,0.000
1430,1.352,0.000
1440,1.352,0.000
1450,1.352,0.000

File: PerovskiteTMMlite/data/nk/Si.csv
wl,n,k
250,1.665,3.661
260,1.757,4.076
270,2.068,4.684
280,2.959,5.281
290,4.356,5.285
300,4.976,4.226
310,5.121,3.602
320,5.112,3.310
330,5.195,3.099
340,5.301,2.976
350,5.494,2.952
360,6.026,2.979
370,6.891,2.170
380,6.616,0.947
390,6.039,0.444
400,5.613,0.296
410,5.330,0.227
420,5.119,0.176
430,4.949,0.138
440,4.812,0.108
450,4.691,0.086
460,4.587,0.071
470,4.497,0.062
480,4.419,0.055
490,4.350,0.049
500,4.294,0.044
510,4.241,0.039
520,4.193,0.036
530,4.151,0.033
540,4.112,0.030
550,4.077,0.028
560,4.045,0.026
570,4.015,0.024
580,3.988,0.023
590,3.963,0.021
600,3.940,0.020
610,3.918,0.018
620,3.898,0.017
630,3.879,0.016
640,3.861,0.015
650,3.844,0.014
660,3.828,0.014
670,3.813,0.013
680,3.798,0.012
690,3.784,0.011
700,3.772,0.011
710,3.759,0.010
720,3.748,0.010
730,3.737,0.009
740,3.727,0.008
750,3.717,0.008
760,3.708,0.007
770,3.699,0.007
780,3.691,0.006
790,3.683,0.006
800,3.675,0.005
810,3.668,0.005
820,3.661,0.005
830,3.654,0.004
840,3.647,0.004
850,3.641,0.004
860,3.635,0.003
870,3.630,0.003
880,3.624,0.003
890,3.619,0.002
900,3.614,0.002
910,3.609,0.002
920,3.604,0.002
930,3.600,0.002
940,3.595,0.001
950,3.591,0.001
960,3.587,0.001
970,3.583,0.001
980,3.579,0.001
990,3.575,0.001
1000,3.572,0.001
1010,3.568,0.000
1020,3.565,0.000
1030,3.562,0.000
1040,3.559,0.000
1050,3.556,0.000
1060,3.553,0.000
1070,3.550,0.000
1080,3.547,0.000
1090,3.545,0.000
1100,3.542,0.000
1110,3.540,0.000
1120,3.537,0.000
1130,3.535,0.000
1140,3.532,0.000
1150,3.530,0.000
1160,3.528,0.000
1170,3.526,0.000
1180,3.524,0.000
1190,3.522,0.000
1200,3.520,0.000
1210,3.518,0.000
1220,3.517,0.000
1230,3.515,0.000
1240,3.513,0.000
1250,3.511,0.000
1260,3.509,0.000
1270,3.508,0.000
1280,3.506,0.000
1290,3.505,0.000
1300,3.503,0.000
1310,3.502,0.000
1320,3.500,0.000
1330,3.499,0.000
1340,3.497,0.000
1350,3.496,0.000
1360,3.495,0.000
1370,3.494,0.000
1380,3.492,0.000
1390,3.491,0.000
1400,3.490,0.000
1410,3.489,0.000
1420,3.488,0.000
1430,3.487,0.000
1440,3.486,0.000
1450,3.485,0.000

File: PerovskiteTMMlite/data/nk/SnO2.csv
wl,n,k
250,2.325,0.391
260,2.331,0.370
270,2.336,0.336
280,2.341,0.300
290,2.343,0.265
300,2.343,0.232
310,2.337,0.199
320,2.321,0.171
330,2.304,0.144
340,2.284,0.116
350,2.263,0.095
360,2.246,0.078
370,2.228,0.063
380,2.209,0.050
390,2.190,0.039
400,2.172,0.032
410,2.156,0.025
420,2.142,0.024
430,2.131,0.022
440,2.120,0.020
450,2.110,0.018
460,2.100,0.015
470,2.090,0.012
480,2.081,0.011
490,2.074,0.010
500,2.069,0.010
510,2.063,0.010
520,2.058,0.010
530,2.052,0.010
540,2.046,0.010
550,2.041,0.010
560,2.035,0.010
570,2.029,0.010
580,2.024,0.010
590,2.021,0.010
600,2.018,0.011
610,2.014,0.010
620,2.010,0.010
630,2.002,0.009
640,1.995,0.010
650,1.992,0.010
660,1.989,0.010
670,1.986,0.011
680,1.983,0.012
690,1.980,0.012
700,1.975,0.013
710,1.971,0.014
720,1.965,0.015
730,1.960,0.015
740,1.958,0.016
750,1.956,0.017
760,1.953,0.018
770,1.948,0.019
780,1.944,0.021
790,1.940,0.021
800,1.936,0.022
810,1.933,0.022
820,1.929,0.021
830,1.925,0.021
840,1.922,0.022
850,1.917,0.022
860,1.912,0.022
870,1.908,0.023
880,1.906,0.022
890,1.903,0.022
900,1.900,0.022
910,1.897,0.022
920,1.894,0.021
930,1.892,0.020
940,1.888,0.020
950,1.884,0.020
960,1.880,0.021
970,1.877,0.023
980,1.873,0.024
990,1.867,0.025
1000,1.862,0.025
1010,1.858,0.026
1020,1.855,0.028
1030,1.850,0.030
1040,1.844,0.031
1050,1.841,0.031
1060,1.839,0.031
1070,1.835,0.030
1080,1.828,0.030
1090,1.822,0.030
1100,1.819,0.031
1110,1.816,0.031
1120,1.811,0.032
1130,1.807,0.032
1140,1.802,0.033
1150,1.797,0.034
1160,1.792,0.035
1170,1.788,0.035
1180,1.783,0.035
1190,1.778,0.035
1200,1.773,0.035
1210,1.768,0.036
1220,1.764,0.038
1230,1.760,0.040
1240,1.755,0.042
1250,1.750,0.044
1260,1.744,0.045
1270,1.739,0.045
1280,1.733,0.047
1290,1.727,0.049
1300,1.720,0.050
1310,1.713,0.051
1320,1.709,0.053
1330,1.706,0.054
1340,1.701,0.056
1350,1.693,0.057
1360,1.686,0.058
1370,1.680,0.061
1380,1.674,0.063
1390,1.668,0.066
1400,1.661,0.069
1410,1.653,0.072
1420,1.645,0.075
1430,1.638,0.077
1440,1.631,0.079
1450,1.623,0.080

File: PerovskiteTMMlite/data/nk/SpiroTTB.csv
wl,n,k
250,1.810902791,0.123978621
260,1.772740131,0.071482159
270,1.72491963,0.046814656
280,1.673750497,0.046483582
290,1.628181554,0.072368503
300,1.603098059,0.117263619
310,1.601773661,0.164256814
320,1.623523679,0.203336333
330,1.649775773,0.220881684
340,1.660933912,0.220684159
350,1.64245668,0.243263969
360,1.640281796,0.324628988
370,1.738235841,0.429004459
380,1.907750516,0.431178704
390,2.032286425,0.336814095
400,2.056281223,0.202467672
410,2.027824223,0.094835046
420,1.974322631,0.041845426
430,1.931226051,0.020526822
440,1.899987049,0.013186731
450,1.880616133,0.009424664
460,1.865142514,0.006834681
470,1.85181417,0.005359193
480,1.841593685,0.00417235
490,1.832938917,0.003730336
500,1.824284149,0.003288322
510,1.819293117,0.003219232
520,1.814561115,0.003215307
530,1.809829113,0.003211382
540,1.805271923,0.002991822
550,1.802210618,0.002751146
560,1.799149314,0.002510471
570,1.79608801,0.002269795
580,1.793026706,0.002105653
590,1.790463732,0.001966851
600,1.788608092,0.001828049
610,1.786752453,0.001689247
620,1.784896814,0.001550445
630,1.783041175,0.001470075
640,1.781185536,0.00139147
650,1.779383351,0.001312866
660,1.778281346,0.001234261
670,1.77717934,0.001189636
680,1.776077334,0.001281556
690,1.774975329,0.001373476
700,1.773873323,0.001465396
710,1.772771318,0.001557316
720,1.771669312,0.001517085
730,1.770787098,0.001467019
740,1.770076448,0.001416952
750,1.769365798,0.001366886
760,1.768655148,0.00134932
770,1.767944499,0.001333297
780,1.767258239,0.001317274
790,1.766693752,0.001301251
800,1.766129266,0.001285228
810,1.765564779,0
820,1.765000293,0
830,1.764435806,0
840,1.763871319,0
850,1.76339494,0
860,1.762976115,0
870,1.76255729,0
880,1.762138466,0
890,1.761719641,0
900,1.761300816,0
910,1.760929711,0
920,1.760640843,0
930,1.760351976,0
940,1.760063108,0
950,1.759774241,0
960,1.759485374,0
970,1.759154883,0
980,1.758816647,0
990,1.75847841,0
1000,1.758140174,0
1010,1.757874047,0
1020,1.757650676,0
1030,1.757427305,0
1040,1.757203934,0
1050,1.756998624,0
1060,1.756819185,0
1070,1.756639747,0
1080,1.756460309,0
1090,1.756085598,0
1100,1.755656868,0
1110,1.755228138,0
1120,1.755179508,0
1130,1.755175751,0
1140,1.755174226,0
1150,1.755174226,0
1160,1.755174226,0
1170,1.754892362,0
1180,1.754603358,0
1190,1.754314354,0
1200,1.754102728,0
1210,1.754102728,0
1220,1.754102728,0
1230,1.754102728,0
1240,1.754102728,0
1250,1.754102728,0
1260,1.754102728,0
1270,1.754102728,0
1280,1.754102728,0
1290,1.754102728,0
1300,1.754102728,0
1310,1.754102728,0
1320,1.754102728,0
1330,1.754102728,0
1340,1.754102728,0
1350,1.754102728,0
1360,1.754102728,0
1370,1.754102728,0
1380,1.754102728,0
1390,1.754102728,0
1400,1.754102728,0
1410,1.754102728,0
1420,1.754102728,0
1430,1.754102728,0
1440,1.754102728,0
1450,1.754102728,0
